Repository: Poofee/FEEM

# FEEM
FEE's Finite Element Method Software.

File: feem/res/materialdata/matlib.dat (part 1 of 2)
<BeginBlock>
<BlockName> = "Air"
<Mu_x> = 1
<Mu_y> = 1
<H_c> = 0
<H_cAngle> = 0
<J_re> = 0
<J_im> = 0
<Sigma> = 0
<d_lam> = 0
<Phi_h> = 0
<Phi_hx> = 0
<Phi_hy> = 0
<LamType> = 0
<LamFill> = 1
<NStrands> = 0
<WireD> = 0
<BHPoints> = 0
<EndBlock>

<BeginFolder>
<FolderName> = "PM Materials"
<BeginFolder>
<FolderName> = "Alnico Magnets"
<BeginBlock>
<BlockName> = "Alnico 5"
<Mu_x> = 1.5
<Mu_y> = 1.5
<H_c> = 50963
<H_cAngle> = 0
<J_re> = 0
<J_im> = 0
<Sigma> = 2.25
<d_lam> = 0
<Phi_h> = 0
<Phi_hx> = 0
<Phi_hy> = 0
<LamType> = 0
<LamFill> = 1
<NStrands> = 0
<WireD> = 0
<BHPoints> = 26
	0	0
	0.12561	253.85213400000001
	0.30829000000000001	707.44372199999998
	0.48333999999999999	1452.2888559999999
	0.61734	2162.915677
	0.75499000000000005	3024.739693
	0.84413000000000005	3845.9792000000002
	0.92927999999999999	5110.4652230000002
	0.98077000000000003	6495.9090020000003
	1.02467	8023.0006810000004
	1.0464	9234.1697980000008
	1.0714999999999999	11043.761501000001
	1.0929	12850.170104999999
	1.1068	14650.212512
	1.1242000000000001	16900.663407
	1.1378999999999999	19147.135429000002
	1.1516999999999999	21245.593353
	1.1652	23790.480893
	1.175	26182.579688000002
	1.1915	30071.530722
	1.2045999999999999	33361.263396000002
	1.2177	36650.996070000001
	1.2273000000000001	39490.320254999999
	1.2397	43971.486832000002
	1.2487999999999999	47704.784332000003
	1.2544	50988.028258999999
<EndBlock>

<BeginBlock>
<BlockName> = "Alnico 6"
<Mu_x> = 3.2999999999999998
<Mu_y> = 3.2999999999999998
<H_c> = 59907
<H_cAngle> = 0
<J_re> = 0
<J_im> = 0
<Sigma> = 2.25
<d_lam> = 0
<Phi_h> = 0
<Phi_hx> = 0
<Phi_hy> = 0
<LamType> = 0
<LamFill> = 1
<NStrands> = 0
<WireD> = 0
<BHPoints> = 26
	0	0
	0.10402	1131.5899999999999
	0.18934000000000001	2098.46
	0.26712000000000002	3207.77
	0.33743000000000001	4310.71
	0.40393000000000001	5560.0799999999999
	0.47026000000000001	7106.2700000000004
	0.52539000000000002	8643.7000000000007
	0.57662999999999998	10475.6
	0.63507999999999998	12760.200000000001
	0.69674999999999998	15942.6
	0.74002000000000001	18661.700000000001
	0.78312000000000004	21679.299999999999
	0.81535999999999997	24090.5
	0.84031	26198.5
	0.87238000000000004	28908.099999999999
	0.90412000000000003	32213.799999999999
	0.92864999999999998	35065.800000000003
	0.95318000000000003	37917.900000000001
	0.97397999999999996	40767.5
	0.99451999999999996	44062.800000000003
	1.0149999999999999	47507.800000000003
	1.0354000000000001	51102.300000000003
	1.0487	53944.800000000003
	1.0622	56489.599999999999
	1.0751999999999999	59928.199999999997
<EndBlock>

<BeginBlock>
<BlockName> = "Alnico 8"
<Mu_x> = 6.6779999999999999
<Mu_y> = 6.6779999999999999
<H_c> = 109300
<H_cAngle> = 0
<J_re> = 0
<J_im> = 0
<Sigma> = 2.25
<d_lam> = 0
<Phi_h> = 0
<Phi_hx> = 0
<Phi_hy> = 0
<LamType> = 0
<LamFill> = 1
<NStrands> = 0
<WireD> = 0
<BHPoints> = 10
	0	0
	0.11536	8340
	0.23438000000000001	18512
	0.30429	24866
	0.35666999999999999	29808
	0.44341000000000003	39967
	0.54315999999999998	54772
	0.66569	77603
	0.74668000000000001	95215
	0.80359000000000003	109301
<EndBlock>

<EndFolder>
<BeginFolder>
<FolderName> = "NdFeB Magnets"
<BeginBlock>
<BlockName> = "NdFeB 37 MGOe"
<Mu_x> = 1.048
<Mu_y> = 1.048
<H_c> = 950000
<H_cAngle> = 0
<J_re> = 0
<J_im> = 0
<Sigma> = 0.66700000000000004
<d_lam> = 0
<Phi_h> = 0
<Phi_hx> = 0
<Phi_hy> = 0
<LamType> = 0
<LamFill> = 1
<NStrands> = 0
<WireD> = 0
<BHPoints> = 0
<EndBlock>

<BeginBlock>
<BlockName> = "NdFeB 32 MGOe"
<Mu_x> = 1.0449999999999999
<Mu_y> = 1.0449999999999999
<H_c> = 883310
<H_cAngle> = 0
<J_re> = 0
<J_im> = 0
<Sigma> = 0.69399999999999995
<d_lam> = 0
<Phi_h> = 0
<Phi_hx> = 0
<Phi_hy> = 0
<LamType> = 0
<LamFill> = 1
<NStrands> = 0
<WireD> = 0
<BHPoints> = 0
<EndBlock>

<BeginBlock>
<BlockName> = "NdFeB 40 MGOe"
<Mu_x> = 1.0489999999999999
<Mu_y> = 1.0489999999999999
<H_c> = 979000
<H_cAngle> = 0
<J_re> = 0
<J_im> = 0
<Sigma> = 0.66700000000000004
<d_lam> = 0
<Phi_h> = 0
<Phi_hx> = 0
<Phi_hy> = 0
<LamType> = 0
<LamFill> = 1
<NStrands> = 0
<WireD> = 0
<BHPoints> = 0
<EndBlock>

<BeginBlock>
<BlockName> = "NdFeB 52 MGOe"
<Mu_x> = 1.05
<Mu_y> = 1.05
<H_c> = 891300
<H_cAngle> = 0
<J_re> = 0
<J_im> = 0
<Sigma> = 0.66700000000000004
<d_lam> = 0
<Phi_h> = 0
<Phi_hx> = 0
<Phi_hy> = 0
<LamType> = 0
<LamFill> = 1
<NStrands> = 0
<WireD> = 0
<BHPoints> = 6
	0	0
	0.42799999999999999	95490
	0.53300000000000003	175100
	0.63800000000000001	254600
	0.84799999999999998	413800
	1.478	891300
<EndBlock>

<BeginBlock>
<BlockName> = "NdFeB 10 MGOe (Bonded)"
<Mu_x> = 1.2230000000000001
<Mu_y> = 1.2230000000000001
<H_c> = 445634
<H_cAngle> = 0
<J_re> = 0
<J_im> = 0
<Sigma> = 0
<d_lam> = 0
<Phi_h> = 0
<Phi_hx> = 0
<Phi_hy> = 0
<LamType> = 0
<LamFill> = 1
<NStrands> = 0
<WireD> = 0
<BHPoints> = 0
<EndBlock>

<EndFolder>
<BeginFolder>
<FolderName> = "Ceramic Magnets"
<BeginBlock>
<BlockName> = "Ceramic 5"
<Mu_x> = 1.8859999999999999
<Mu_y> = 1.8859999999999999
<H_c> = 191262
<H_cAngle> = 0
<J_re> = 0
<J_im> = 0
<Sigma> = 0
<d_lam> = 0
<Phi_h> = 0
<Phi_hx> = 0
<Phi_hy> = 0
<LamType> = 0
<LamFill> = 1
<NStrands> = 0
<WireD> = 0
<BHPoints> = 25
	0	0
	0.10034800000000001	8233.8839250000001
	0.14876	16191.633925
	0.15992100000000001	24149.383924999998
	0.17108200000000001	32107.133924999998
	0.18224399999999999	40064.883925000002
	0.19340499999999999	48022.633925000002
	0.204566	55980.383925000002
	0.215728	63938.133925000002
	0.22688900000000001	71895.883925000002
	0.23805000000000001	79853.633925000002
	0.24921099999999999	87811.383925000002
	0.26037300000000002	95769.133925000002
	0.271534	103726.883925
	0.28269499999999997	111684.633925
	0.29385600000000001	119642.383925
	0.30501800000000001	127600.133925
	0.31617899999999999	135557.883925
	0.32734000000000002	143515.633925
	0.338501	151473.383925
	0.349663	159431.133925
	0.36082399999999998	167388.883925
	0.37198500000000001	175346.633925
	0.38314700000000002	183304.383925
	0.39430799999999999	191262.133925
<EndBlock>

<BeginBlock>
<BlockName> = "Ceramic 8"
<Mu_x> = 1.4384600000000001
<Mu_y> = 1.4384600000000001
<H_c> = 233568
<H_cAngle> = 0
<J_re> = 0
<J_im> = 0
<Sigma> = 0
<d_lam> = 0
<Phi_h> = 0
<Phi_hx> = 0
<Phi_hy> = 0
<LamType> = 0
<LamFill> = 1
<NStrands> = 0
<WireD> = 0
<BHPoints> = 9
	0	0
	0.040029000000000002	1488.09925
	0.069106000000000001	5665.9179999999997
	0.087951000000000001	15231.1335
	0.11024	30247.407749999998
	0.15995000000000001	63009.464500000002
	0.24912000000000001	128493.78925
	0.32113999999999998	180339.326275
	0.39145000000000002	233567.92025
<EndBlock>

<EndFolder>
<BeginFolder>
<FolderName> = "SmCo Magnets"
<BeginBlock>
<BlockName> = "SmCo 20 MGOe"
<Mu_x> = 1.0345
<Mu_y> = 1.0345
<H_c> = 693000
<H_cAngle> = 0
<J_re> = 0
<J_im> = 0
<Sigma> = 1.1759999999999999
<d_lam> = 0
<Phi_h> = 0
<Phi_hx> = 0
<Phi_hy> = 0
<LamType> = 0
<LamFill> = 1
<NStrands> = 0
<WireD> = 0
<BHPoints> = 0
<EndBlock>

<BeginBlock>
<BlockName> = "SmCo 24 MGOe"
<Mu_x> = 1.1100000000000001
<Mu_y> = 1.1100000000000001
<H_c> = 724000
<H_cAngle> = 0
<J_re> = 0
<J_im> = 0
<Sigma> = 1.1759999999999999
<d_lam> = 0
<Phi_h> = 0
<Phi_hx> = 0
<Phi_hy> = 0
<LamType> = 0
<LamFill> = 1
<NStrands> = 0
<WireD> = 0
<BHPoints> = 0
<EndBlock>

<BeginBlock>
<BlockName> = "SmCo 27 MGOe"
<Mu_x> = 1.103
<Mu_y> = 1.103
<H_c> = 772000
<H_cAngle> = 0
<J_re> = 0
<J_im> = 0
<Sigma> = 1.1759999999999999
<d_lam> = 0
<Phi_h> = 0
<Phi_hx> = 0
<Phi_hy> = 0
<LamType> = 0
<LamFill> = 1
<NStrands> = 0
<WireD> = 0
<BHPoints> = 0
<EndBlock>

<EndFolder>
<EndFolder>
<BeginFolder>
<FolderName> = "Soft Magnetic Materials"
<BeginBlock>
<BlockName> = "US Steel Type 2-S 0.018 inch thickness"
<Mu_x> = 9400
<Mu_y> = 9400
<H_c> = 0
<H_cAngle> = 0
<J_re> = 0
<J_im> = 0
<Sigma> = 6.25
<d_lam> = 0.4572
<Phi_h> = 0
<Phi_hx> = 0
<Phi_hy> = 0
<LamType> = 0
<LamFill> = 0.97999999999999998
<NStrands> = 0
<WireD> = 0
<BHPoints> = 57
	0	0
	0.0044450000000000002	9.5103069999999992
	0.0058190000000000004	11.21247
	0.0071929999999999997	13.219414
	0.0085679999999999992	15.585253
	0.012898	18.371262000000002
	0.017228	21.656220999999999
	0.027470000000000001	25.5213
	0.046579000000000002	30.061992
	0.092288999999999996	35.364241
	0.22076000000000001	41.430433999999998
	0.4113	48.386302999999998
	0.60185	56.510370000000002
	0.77170000000000005	66.066035999999997
	0.91495000000000004	77.340575999999999
	1.0464	90.591025999999999
	1.1600999999999999	106.21208900000001
	1.2619	124.594492
	1.3431	146.31119100000001
	1.3947000000000001	172.06246999999999
	1.4286000000000001	202.52473699999999
	1.4507000000000001	238.525598
	1.4668000000000001	281.01202599999999
	1.4830000000000001	331.05831499999999
	1.4932000000000001	390.144609
	1.5064	459.69534399999998
	1.5166999999999999	541.73178900000005
	1.5268999999999999	638.41049399999997
	1.5371999999999999	752.33364300000005
	1.5474000000000001	886.57292700000005
	1.5576000000000001	1044.772997
	1.5679000000000001	1231.22308
	1.5840000000000001	1450.5386699999999
	1.5972	1709.1655450000001
	1.6104000000000001	2013.867792
	1.6266	2372.5235849999999
	1.6427	2795.1596880000002
	1.6589	3292.9965269999998
	1.6779999999999999	3878.9256599999999
	1.6971000000000001	4569.1013169999997
	1.7161999999999999	5382.0650580000001
	1.7353000000000001	6339.7006929999998
	1.7604	7465.5631620000004
	1.7854000000000001	8791.7222000000002
	1.8104	10352.236975
	1.8384	12188.885675
	1.8723000000000001	14347.823249999999
	1.9060999999999999	16887.93705
	1.9459	19872.0933
	1.9886999999999999	23380.665274999999
	2.0344000000000002	27504.371325
	2.0741999999999998	32364.965025000001
	2.1080999999999999	38095.340799999998
	2.1389999999999998	44847.491674999997
	2.1610999999999998	52819.565625000003
	2.1772	62227.217675
	2.1903999999999999	73321.116949999996
<EndBlock>

<BeginBlock>
<BlockName> = "US Steel Type 2-S 0.024 inch thickness"
<Mu_x> = 7400
<Mu_y> = 7400
<H_c> = 0
<H_cAngle> = 0
<J_re> = 0
<J_im> = 0
<Sigma> = 6.25
<d_lam> = 0.60960000000000003
<Phi_h> = 0
<Phi_hx> = 0
<Phi_hy> = 0
<LamType> = 0
<LamFill> = 0.97999999999999998
<NStrands> = 0
<WireD> = 0
<BHPoints> = 66
	0	0
	0.0046779999999999999	9.1307220000000004
	0.0064009999999999996	10.474786
	0.008123	12.016997999999999
	0.0098449999999999996	13.786006
	0.014524	15.816824
	0.019202	18.147649000000001
	0.023879999999999998	20.822248999999999
	0.031514	23.893940000000001
	0.048016000000000003	27.429568
	0.067473000000000005	31.492000000000001
	0.10170999999999999	36.179115000000003
	0.15959000000000001	41.607095999999999
	0.26477000000000001	47.948627000000002
	0.39655000000000001	55.320686000000002
	0.53718999999999995	63.850599000000003
	0.67193000000000003	73.677623999999994
	0.79779999999999995	84.980812
	0.90297000000000005	97.936029000000005
	1.0052000000000001	112.84885300000001
	1.0955999999999999	129.96597299999999
	1.1800999999999999	149.637531
	1.2557	172.22162599999999
	1.3165	198.08431300000001
	1.3654999999999999	227.718974
	1.3997999999999999	261.61103100000003
	1.4252	300.436893
	1.4446000000000001	344.928674
	1.4611000000000001	395.961724
	1.4717	454.42731400000002
	1.4852000000000001	521.59868100000006
	1.4987999999999999	598.69336299999998
	1.5094000000000001	687.10396600000001
	1.52	788.557321
	1.5276000000000001	904.87575200000003
	1.5382	1038.486375
	1.5488	1191.832218
	1.5593999999999999	1367.8576479999999
	1.5729	1569.9844969999999
	1.5834999999999999	1801.7937549999999
	1.5941000000000001	2067.9009150000002
	1.6047	2373.239783
	1.6182000000000001	2724.0174019999999
	1.6288	3126.281665
	1.6424000000000001	3588.30863
	1.6589	4119.2497100000001
	1.6754	4728.7337829999997
	1.7083999999999999	6231.5548699999999
	1.7307999999999999	7155.3700669999998
	1.7532000000000001	8216.3768749999999
	1.7756000000000001	9433.9126250000008
	1.8009999999999999	10834.476624999999
	1.8292999999999999	12443.533675000001
	1.8575999999999999	14292.119000000001
	1.8889	16417.634024999999
	1.9232	18861.459050000001
	1.9574	21668.953249999999
	1.9916	24894.229325
	2.0287999999999999	28603.336599999999
	2.0659999999999998	32864.711725000001
	2.0973000000000002	37751.565999999999
	2.1255999999999999	43359.392424999998
	2.1480000000000001	49787.662875000002
	2.1675	57161.314025
	2.181	65610.852975000002
	2.1945999999999999	75308.167125000007
<EndBlock>

<BeginBlock>
<BlockName> = "Carpenter Electrical Iron"
<Mu_x> = 2065
<Mu_y> = 2065
<H_c> = 0
<H_cAngle> = 0
<J_re> = 0
<J_im> = 0
<Sigma> = 7.6900000000000004
<d_lam> = 0
<Phi_h> = 0
<Phi_hx> = 0
<Phi_hy> = 0
<LamType> = 0
<LamFill> = 1
<NStrands> = 0
<WireD> = 0
<BHPoints> = 22
	0	0
	0.40103	157.72260499999999
	0.45408999999999999	174.18718999999999
	0.51795000000000002	197.93311600000001
	0.58221000000000001	221.742704
	0.64024999999999999	246.66637700000001
	0.70408000000000004	276.356742
	0.77425999999999995	311.83239200000003
	0.83909	344.435293
	0.93633	399.86102199999999
	1.0371999999999999	467.533728
	1.1574	554.48806200000001
	1.2452000000000001	634.68626700000004
	1.3299000000000001	716.22137299999997
	1.4202999999999999	813.99824699999999
	1.5168999999999999	965.51380700000004
	1.6082000000000001	1137.1624750000001
	1.6927000000000001	1358.5470800000001
	1.7557	1670.0134149999999
	1.7946	2401.1714849999998
	1.8078000000000001	4038.1602370000001
	1.8478000000000001	6600.1578499999996
<EndBlock>

<BeginBlock>
<BlockName> = "Pure Iron"
<Mu_x> = 14872
<Mu_y> = 14872
<H_c> = 0
<H_cAngle> = 0
<J_re> = 0
<J_im> = 0
<Sigma> = 10.44
<d_lam> = 0
<Phi_h> = 0
<Phi_hx> = 0
<Phi_hy> = 0
<LamType> = 0
<LamFill> = 1
<NStrands> = 0
<WireD> = 0
<BHPoints> = 21
	0	0
	0.22706499999999999	13.898400000000001
	0.45412999999999998	27.796700000000001
	0.68119499999999999	42.397399999999998
	0.90825999999999996	61.415700000000001
	1.13533	82.382400000000004
	1.36239	144.66900000000001
	1.58935	897.75999999999999
	1.81236	4581.7399999999998
	2.01004	17736.200000000001
	2.1331600000000002	41339.300000000003
	2.1999900000000001	68321.800000000003
	2.2547899999999998	95685.5
	2.2999299999999998	123355
	2.3425099999999999	151083
	2.3787600000000002	178954
	2.4150100000000001	206825
	2.45126	234696
	2.4874999999999998	262568
	2.5237500000000002	290439
	2.5600000000000001	318310
<EndBlock>

<BeginFolder>
<FolderName> = "Low Carbon Steel"
<BeginBlock>
<BlockName> = "1006 Steel"
<Mu_x> = 1404
<Mu_y> = 1404
<H_c> = 0
<H_cAngle> = 0
<J_re> = 0
<J_im> = 0
<Sigma> = 0
<d_lam> = 0
<Phi_h> = 0
<Phi_hx> = 0
<Phi_hy> = 0
<LamType> = 0
<LamFill> = 1
<NStrands> = 0
<WireD> = 0
<BHPoints> = 14
	0	0
	0.040000000000000001	23.873249999999999
	0.080000000000000002	39.78875
	0.28000000000000003	79.577500000000001
	0.59999999999999998	119.36620000000001
	0.88	175.07050000000001
	1.2	286.47899999999998
	1.52	795.77499999999998
	1.6799999999999999	3183.0999999999999
	1.8	7957.75
	1.9199999999999999	15915.5
	2.0800000000000001	31831
	2.1640009999999998	56177.410000000003
	2.2000000000000002	79577.5
<EndBlock>

<BeginBlock>
<BlockName> = "1010 Steel"
<Mu_x> = 902.60000000000002
<Mu_y> = 902.60000000000002
<H_c> = 0
<H_cAngle> = 0
<J_re> = 0
<J_im> = 0
<Sigma> = 0
<d_lam> = 0
<Phi_h> = 0
<Phi_hx> = 0
<Phi_hy> = 0
<LamType> = 0
<LamFill> = 1
<NStrands> = 0
<WireD> = 0
<BHPoints> = 16
	0	0
	0.22520000000000001	159.155
	0.50026000000000004	206.9015
	0.85040000000000004	318.31
	1.1006	477.46499999999997
	1.2358	636.62
	1.3109999999999999	795.77499999999998
	1.492	1591.55
	1.609	3183.0999999999999
	1.681	4774.6499999999996
	1.77	7957.75
	1.9099999999999999	15915.5
	2.0249999999999999	31831
	2.0800000000000001	47746.5
	2.1600000000000001	79577.5
	2.2749999999999999	159155
<EndBlock>

<BeginBlock>
<BlockName> = "1018 Steel"
<Mu_x> = 529
<Mu_y> = 529
<H_c> = 0
<H_cAngle> = 0
<J_re> = 0
<J_im> = 0
<Sigma> = 0
<d_lam> = 0
<Phi_h> = 0
<Phi_hx> = 0
<Phi_hy> = 0
<LamType> = 0
<LamFill> = 1
<NStrands> = 0
<WireD> = 0
<BHPoints> = 13
	0	0
	0.25030000000000002	238.73249999999999
	0.92500000000000004	795.77499999999998
	1.25	1591.55
	1.3899999999999999	2387.3249999999998
	1.5249999999999999	3978.875
	1.71	7957.75
	1.8700000000000001	15915.5
	1.9550000000000001	23873.25
	2.02	39788.75
	2.1099999999999999	79577.5
	2.2250000000000001	159155
	2.4300000000000002	318310
<EndBlock>

<BeginBlock>
<BlockName> = "1020 Steel"
<Mu_x> = 760
<Mu_y> = 760
<H_c> = 0
<H_cAngle> = 0
<J_re> = 0
<J_im> = 0
<Sigma> = 0
<d_lam> = 0
<Phi_h> = 0
<Phi_hx> = 0
<Phi_hy> = 0
<LamType> = 0
<LamFill> = 1
<NStrands> = 0
<WireD> = 0
<BHPoints> = 9
	0	0
	0.20000000000000001	159.155
	0.52000000000000002	238.73249999999999
	1	557.04250000000002
	1.4199999999999999	1591.55
	1.6000000000000001	3183.0999999999999
	1.803582	7077.8066740000004
	2.1378029999999999	29076.393005999998
	2.2799999999999998	79577.5
<EndBlock>

<BeginBlock>
<BlockName> = "1117 Steel"
<Mu_x> = 1777
<Mu_y> = 1777
<H_c> = 0
<H_cAngle> = 0
<J_re> = 0
<J_im> = 0
<Sigma> = 0
<d_lam> = 0
<Phi_h> = 0
<Phi_hx> = 0
<Phi_hy> = 0
<LamType> = 0
<LamFill> = 1
<NStrands> = 0
<WireD> = 0
<BHPoints> = 9
	0	0
	0.70040000000000002	238.73249999999999
	1.351	795.77499999999998
	1.6240000000000001	3183.0999999999999
	1.77	7957.75
	2	31831
	2.1299999999999999	79577.5
	2.25	159155
	2.46	318310
<EndBlock>

<EndFolder>
<BeginFolder>
<FolderName> = "Magnetic Stainless Steel"
<BeginBlock>
<BlockName> = "416 Stainless Steel"
<Mu_x> = 440
<Mu_y> = 440
<H_c> = 0
<H_cAngle> = 0
<J_re> = 0
<J_im> = 0
<Sigma> = 0
<d_lam> = 0
<Phi_h> = 0
<Phi_hx> = 0
<Phi_hy> = 0
<LamType> = 0
<LamFill> = 1
<NStrands> = 0
<WireD> = 0
<BHPoints> = 12
	0	0
	0.20039999999999999	318.31
	0.42559999999999998	477.46499999999997
	0.76100000000000001	795.77499999999998
	1.097	1591.55
	1.2330000000000001	2387.3249999999998
	1.335	3978.875
	1.46	7957.75
	1.5900000000000001	15915.5
	1.6899999999999999	31831
	1.724232	44456.279999999999
	1.74	55704.25
<EndBlock>

<BeginBlock>
<BlockName> = "430 Stainless Steel"
<Mu_x> = 409
<Mu_y> = 409
<H_c> = 0
<H_cAngle> = 0
<J_re> = 0
<J_im> = 0
<Sigma> = 0
<d_lam> = 0
<Phi_h> = 0
<Phi_hx> = 0
<Phi_hy> = 0
<LamType> = 0
<LamFill> = 1
<NStrands> = 0
<WireD> = 0
<BHPoints> = 10
	0	0
	0.20039999999999999	318.31
	0.6008	636.62
	1.1020000000000001	1591.55
	1.3859999999999999	4774.6499999999996
	1.4650000000000001	7957.75
	1.667548	32902.232515999996
	1.789509	92585.397305000006
	1.878209	160685.354903
	2.0800000000000001	318310
<EndBlock>

<BeginBlock>
<BlockName> = "455 Stainless Steel"
<Mu_x> = 470
<Mu_y> = 470
<H_c> = 0
<H_cAngle> = 0
<J_re> = 0
<J_im> = 0
<Sigma> = 1.6699999999999999
<d_lam> = 0
<Phi_h> = 20
<Phi_hx> = 0
<Phi_hy> = 0
<LamType> = 0
<LamFill> = 1
<NStrands> = 0
<WireD> = 0
<BHPoints> = 26
	0	0
	0.067337999999999995	342.70800000000003
	0.10261000000000001	514.03099999999995
	0.18909000000000001	713.09400000000005
	0.29154000000000002	854.58199999999999
	0.40999999999999998	995.75300000000004
	0.55725000000000002	1107.72
	0.73009999999999997	1247.9300000000001
	0.86777000000000004	1417.4300000000001
	0.97345000000000004	1616.1400000000001
	1.0632999999999999	2273.6900000000001
	1.1339999999999999	2931.6300000000001
	1.224	4076.3600000000001
	1.2724	4906.5900000000001
	1.3500000000000001	6968.6800000000003
	1.3761000000000001	8085.8699999999999
	1.3991	9661.5
	1.419	11438.5
	1.4359999999999999	13874.299999999999
	1.4462999999999999	15736.4
	1.4533	17169.599999999999
	1.464	19777.400000000001
	1.478	22986.700000000001
	1.4887999999999999	25795
	1.4959	27715.200000000001
	1.4995000000000001	28604.099999999999
<EndBlock>

<BeginBlock>
<BlockName> = "smoothed_BH410_IL"
<Mu_x> = 1
<Mu_y> = 1
<H_c> = 0
<H_cAngle> = 0
<J_re> = 0
<J_im> = 0
<Sigma> = 0
<d_lam> = 0
<Phi_h> = 0
<Phi_hx> = 0
<Phi_hy> = 0
<LamType> = 0
<LamFill> = 1
<NStrands> = 0
<WireD> = 0
<BHPoints> = 32
	0	0
	0.064500000000000002	115
	0.41260000000000002	247.25
	0.66520000000000001	399.33999999999997
	0.85289999999999999	574.24000000000001
	0.98470000000000002	775.38
	1.0864	1006.6900000000001
	1.1460999999999999	1272.6900000000001
	1.1918	1578.5899999999999
	1.2286999999999999	1930.3800000000001
	1.2621	2334.9400000000001
	1.2925	2800.1799999999998
	1.3192999999999999	3335.21
	1.3432999999999999	3950.4899999999998
	1.3666	4658.0600000000004
	1.3895999999999999	5471.7700000000004
	1.4117	6407.54
	1.4320999999999999	7483.6700000000001
	1.4503999999999999	8721.2199999999993
	1.4664999999999999	10144.4
	1.4807999999999999	11781.059999999999
	1.4930000000000001	13663.219999999999
	1.5024	15827.700000000001
	1.5091000000000001	18316.860000000001
	1.5137	21179.389999999999
	1.5174000000000001	24471.299999999999
	1.5202	28256.990000000002
	1.5222	32610.540000000001
	1.5239	37617.120000000003
	1.5267999999999999	43374.690000000002
	1.534	49995.889999999999
	1.5349999999999999	100000
<EndBlock>

<EndFolder>
<BeginFolder>
<FolderName> = "Silicon Iron"
<BeginBlock>
<BlockName> = "Carpenter Silicon Core Iron "A", 1066C Anneal"
<Mu_x> = 7000
<Mu_y> = 7000
<H_c> = 0
<H_cAngle> = 0
<J_re> = 0
<J_im> = 0
<Sigma> = 4
<d_lam> = 0
<Phi_h> = 0
<Phi_hx> = 0
<Phi_hy> = 0
<LamType> = 0
<LamFill> = 1
<NStrands> = 0
<WireD> = 0
<BHPoints> = 35
	0	0
	0.076137999999999997	27.383403999999999
	0.14288999999999999	31.395700000000001
	0.21798000000000001	36.490250000000003
	0.30552000000000001	42.403651000000004
	0.39304	48.938552999999999
	0.48466999999999999	55.704230000000003
	0.58045000000000002	63.402555
	0.68454999999999999	72.654231999999993
	0.77612999999999999	81.009866000000002
	0.85528000000000004	90.965007999999997
	0.91776999999999997	100.076628
	0.97614000000000001	110.875291
	1.0510999999999999	124.506912
	1.1262000000000001	144.71163200000001
	1.1930000000000001	168.210859
	1.2515000000000001	195.55367899999999
	1.3058000000000001	225.79311799999999
	1.3476999999999999	260.75150100000002
	1.3937999999999999	309.50861800000001
	1.4316	367.41714400000001
	1.4694	436.172079
	1.4990000000000001	525.02828399999999
	1.5244	636.38899800000002
	1.5414000000000001	745.35442899999998
	1.5626	897.31556899999998
	1.5839000000000001	1095.1451629999999
	1.6094999999999999	1402.632513
	1.6267	1771.9515590000001
	1.6479999999999999	2223.0762450000002
	1.6652	2713.5122019999999
	1.6822999999999999	3335.0122550000001
	1.7036	4042.6151319999999
	1.7205999999999999	4767.5658979999998
	1.7377	5779.3934479999998
<EndBlock>

<BeginBlock>
<BlockName> = "M-15 Steel"
<Mu_x> = 1
<Mu_y> = 1
<H_c> = 0
<H_cAngle> = 0
<J_re> = 0
<J_im> = 0
<Sigma> = 1.8999999999999999
<d_lam> = 0.63500000000000001
<Phi_h> = 0
<Phi_hx> = 0
<Phi_hy> = 0
<LamType> = 0
<LamFill> = 0.97999999999999998
<NStrands> = 0
<WireD> = 0
<BHPoints> = 47
	0	0
	0.050000000000000003	15.120714
	0.10000000000000001	22.718292000000002
	0.14999999999999999	27.842732999999999
	0.20000000000000001	31.871434000000001
	0.25	35.365043999999997
	0.29999999999999999	38.600588000000002
	0.34999999999999998	41.736201999999999
	0.40000000000000002	44.873978999999999
	0.45000000000000001	48.087806999999998
	0.5	51.437235999999999
	0.55000000000000004	54.975220999999998
	0.59999999999999998	58.752992999999996
	0.65000000000000002	62.823644000000002
	0.69999999999999996	67.245284999999996
	0.75	72.084406000000001
	0.80000000000000004	77.420100000000005
	0.84999999999999998	83.350020999999998
	0.90000000000000002	89.999611999999999
	0.94999999999999996	97.537352999999996
	1	106.20140600000001
	1.05	116.34846400000001
	1.1000000000000001	128.54732899999999
	1.1499999999999999	143.76543100000001
	1.2	163.75416899999999
	1.25	191.86815799999999
	1.3	234.833507
	1.3500000000000001	306.50976900000001
	1.3999999999999999	435.255202
	1.45	674.911968
	1.5	1108.3255690000001
	1.55	1813.085468
	1.6000000000000001	2801.2174209999998
	1.6499999999999999	4053.6531169999998
	1.7	5591.10689
	1.75	7448.318413
	1.8	9708.81567
	1.8500000000000001	12486.931615
	1.8999999999999999	16041.483644
	1.95	21249.420623999998
	2	31313.495878000002
	2.0499999999999998	53589.446877000002
	2.1000000000000001	88477.484601000004
	2.1499999999999999	124329.41054
	2.2000000000000002	159968.5693
	2.25	197751.604272
	2.2999999999999998	234024.75134700001
<EndBlock>

<BeginBlock>
<BlockName> = "M-19 Steel"
<Mu_x> = 4416
<Mu_y> = 4416
<H_c> = 0
<H_cAngle> = 0
<J_re> = 0
<J_im> = 0
<Sigma> = 1.8999999999999999
<d_lam> = 0.63500000000000001
<Phi_h> = 0
<Phi_hx> = 0
<Phi_hy> = 0
<LamType> = 0
<LamFill> = 0.97999999999999998
<NStrands> = 0
<WireD> = 0
<BHPoints> = 47
	0	0
	0.050000000000000003	15.120714
	0.10000000000000001	22.718292000000002
	0.14999999999999999	27.842732999999999
	0.20000000000000001	31.871434000000001
	0.25	35.365043999999997
	0.29999999999999999	38.600588000000002
	0.34999999999999998	41.736201999999999
	0.40000000000000002	44.873978999999999
	0.45000000000000001	48.087806999999998
	0.5	51.437235999999999
	0.55000000000000004	54.975220999999998
	0.59999999999999998	58.752992999999996
	0.65000000000000002	62.823644000000002
	0.69999999999999996	67.245284999999996
	0.75	72.084406000000001
	0.80000000000000004	77.420100000000005
	0.84999999999999998	83.350020999999998
	0.90000000000000002	89.999611999999999
	0.94999999999999996	97.537352999999996
	1	106.20140600000001
	1.05	116.34846400000001
	1.1000000000000001	128.54732899999999
	1.1499999999999999	143.76543100000001
	1.2	163.75416899999999
	1.25	191.86815799999999
	1.3	234.833507
	1.3500000000000001	306.50976900000001
	1.3999999999999999	435.255202
	1.45	674.911968
	1.5	1108.3255690000001
	1.55	1813.085468
	1.6000000000000001	2801.2174209999998
	1.6499999999999999	4053.6531169999998
	1.7	5591.10689
	1.75	7448.318413
	1.8	9708.81567
	1.8500000000000001	12486.931615
	1.8999999999999999	16041.483644
	1.95	21249.420623999998
	2	31313.495878000002
	2.0499999999999998	53589.446877000002
	2.1000000000000001	88477.484601000004
	2.1499999999999999	124329.41054
	2.2000000000000002	159968.5693
	2.25	197751.604272
	2.2999999999999998	234024.75134700001
<EndBlock>

<BeginBlock>
<BlockName> = "M-22 Steel"
<Mu_x> = 1
<Mu_y> = 1
<H_c> = 0
<H_cAngle> = 0
<J_re> = 0
<J_im> = 0
<Sigma> = 1.8999999999999999
<d_lam> = 0.63500000000000001
<Phi_h> = 0
<Phi_hx> = 0
<Phi_hy> = 0
<LamType> = 0
<LamFill> = 0.97999999999999998
<NStrands> = 0
<WireD> = 0
<BHPoints> = 47
	0	0
	0.050000000000000003	15.120714
	0.10000000000000001	22.718292000000002
	0.14999999999999999	27.842732999999999
	0.20000000000000001	31.871434000000001
	0.25	35.365043999999997
	0.29999999999999999	38.600588000000002
	0.34999999999999998	41.736201999999999
	0.40000000000000002	44.873978999999999
	0.45000000000000001	48.087806999999998
	0.5	51.437235999999999
	0.55000000000000004	54.975220999999998
	0.59999999999999998	58.752992999999996
	0.65000000000000002	62.823644000000002
	0.69999999999999996	67.245284999999996
	0.75	72.084406000000001
	0.80000000000000004	77.420100000000005
	0.84999999999999998	83.350020999999998
	0.90000000000000002	89.999611999999999
	0.94999999999999996	97.537352999999996
	1	106.20140600000001
	1.05	116.34846400000001
	1.1000000000000001	128.54732899999999
	1.1499999999999999	143.76543100000001
	1.2	163.75416899999999
	1.25	191.86815799999999
	1.3	234.833507
	1.3500000000000001	306.50976900000001
	1.3999999999999999	435.255202
	1.45	674.911968
	1.5	1108.3255690000001
	1.55	1813.085468
	1.6000000000000001	2801.2174209999998
	1.6499999999999999	4053.6531169999998
	1.7	5591.10689
	1.75	7448.318413
	1.8	9708.81567
	1.8500000000000001	12486.931615
	1.8999999999999999	16041.483644
	1.95	21249.420623999998
	2	31313.495878000002
	2.0499999999999998	53589.446877000002
	2.1000000000000001	88477.484601000004
	2.1499999999999999	124329.41054
	2.2000000000000002	159968.5693
	2.25	197751.604272
	2.2999999999999998	234024.75134700001
<EndBlock>

<BeginBlock>
<BlockName> = "M-27 Steel"
<Mu_x> = 12138
<Mu_y> = 12138
<H_c> = 0
<H_cAngle> = 0
<J_re> = 0
<J_im> = 0
<Sigma> = 2
<d_lam> = 0.63500000000000001
<Phi_h> = 0
<Phi_hx> = 0
<Phi_hy> = 0
<LamType> = 0
<LamFill> = 0.97999999999999998
<NStrands> = 0
<WireD> = 0
<BHPoints> = 47
	0	0
	0.050000000000000003	17.059828
	0.10000000000000001	25.634971
	0.14999999999999999	31.338353999999999
	0.20000000000000001	35.778996999999997
	0.25	39.602124000000003
	0.29999999999999999	43.123142999999999
	0.34999999999999998	46.520439000000003
	0.40000000000000002	49.908177000000002
	0.45000000000000001	53.368284000000003
	0.5	56.966318000000001
	0.55000000000000004	60.760271000000003
	0.59999999999999998	64.806105000000002
	0.65000000000000002	69.161803000000006
	0.69999999999999996	73.890922000000003
	0.75	79.066315000000003
	0.80000000000000004	84.774675999999999
	0.84999999999999998	91.122721999999996
	0.90000000000000002	98.246298999999993
	0.94999999999999996	106.324591
	1	115.60341699999999
	1.05	126.435124
	1.1000000000000001	139.34975900000001
	1.1499999999999999	155.187082
	1.2	175.350538
	1.25	202.312017
	1.3	240.640455
	1.3500000000000001	299.11802699999998
	1.3999999999999999	394.99338599999999
	1.45	561.72617700000001
	1.5	859.32876299999998
	1.55	1375.4668879999999
	1.6000000000000001	2191.2469139999998
	1.6499999999999999	3328.145908
	1.7	4760.5061720000003
	1.75	6535.3394490000001
	1.8	8788.9706569999998
	1.8500000000000001	11670.804346999999
	1.8999999999999999	15385.186211
	1.95	20246.553030999999
	2	26995.131141000002
	2.0499999999999998	38724.496369
	2.1000000000000001	64917.284463000004
	2.1499999999999999	101489.30933800001
	2.2000000000000002	137202.82896099999
	2.25	176835.706764
	2.2999999999999998	216374.28360900001
<EndBlock>

<BeginBlock>
<BlockName> = "M-36 Steel"
<Mu_x> = 1616
<Mu_y> = 1616
<H_c> = 0
<H_cAngle> = 0
<J_re> = 0
<J_im> = 0
<Sigma> = 2
<d_lam> = 0.63500000000000001
<Phi_h> = 0
<Phi_hx> = 0
<Phi_hy> = 0
<LamType> = 0
<LamFill> = 0.97999999999999998
<NStrands> = 0
<WireD> = 0
<BHPoints> = 47
	0	0
	0.050000000000000003	19.398586000000002
	0.10000000000000001	29.611086
	0.14999999999999999	36.311286000000003
	0.20000000000000001	41.398969999999998
	0.25	45.654680999999997
	0.29999999999999999	49.463585000000002
	0.34999999999999998	53.042856999999998
	0.40000000000000002	56.529325
	0.45000000000000001	60.018492000000002
	0.5	63.584023999999999
	0.55000000000000004	67.288555000000002
	0.59999999999999998	71.190393999999998
	0.65000000000000002	75.348315999999997
	0.69999999999999996	79.825601000000006
	0.75	84.694101000000003
	0.80000000000000004	90.039004000000006
	0.84999999999999998	95.965085000000002
	0.90000000000000002	102.60559499999999
	0.94999999999999996	110.135639
	1	118.793308
	1.05	128.91455500000001
	1.1000000000000001	140.99328499999999
	1.1499999999999999	155.78958700000001
	1.2	174.53384
	1.25	199.32994600000001
	1.3	233.989035
	1.3500000000000001	285.82186100000001
	1.3999999999999999	369.57162599999998
	1.45	515.788276
	1.5	785.78510400000005
	1.55	1282.7937979999999
	1.6000000000000001	2108.172454
	1.6499999999999999	3257.880122
	1.7	4726.4426309999999
	1.75	6512.0094010000003
	1.8	8720.2655529999993
	1.8500000000000001	11459.429228999999
	1.8999999999999999	14887.904936999999
	1.95	19350.577347999999
	2	26042.602019000002
	2.0499999999999998	39200.400310999998
	2.1000000000000001	65518.130312000001
	2.1499999999999999	100476.654669
	2.2000000000000002	136976.920182
	2.25	176029.81784199999
	2.2999999999999998	215228.81031199999
<EndBlock>

<BeginBlock>
<BlockName> = "M-43 Steel"
<Mu_x> = 1
<Mu_y> = 1
<H_c> = 0
<H_cAngle> = 0
<J_re> = 0
<J_im> = 0
<Sigma> = 2.6000000000000001
<d_lam> = 0.63500000000000001
<Phi_h> = 0
<Phi_hx> = 0
<Phi_hy> = 0
<LamType> = 0
<LamFill> = 0.97999999999999998
<NStrands> = 0
<WireD> = 0
<BHPoints> = 47
	0	0
	0.050000000000000003	22.815826000000001
	0.10000000000000001	34.292324000000001
	0.14999999999999999	41.691794999999999
	0.20000000000000001	47.276539
	0.25	51.943272999999998
	0.29999999999999999	56.124130000000001
	0.34999999999999998	60.058388999999998
	0.40000000000000002	63.894412000000003
	0.45000000000000001	67.734109000000004
	0.5	71.654736999999997
	0.55000000000000004	75.720754999999997
	0.59999999999999998	79.991001999999995
	0.65000000000000002	84.523664999999994
	0.69999999999999996	89.380326999999994
	0.75	94.629947999999999
	0.80000000000000004	100.353469
	0.84999999999999998	106.649919
	0.90000000000000002	113.64520899999999
	0.94999999999999996	121.50566499999999
	1	130.459825
	1.05	140.83502200000001
	1.1000000000000001	153.12108799999999
	1.1499999999999999	168.08528999999999
	1.2	186.98695799999999
	1.25	211.991513
	1.3	246.99227999999999
	1.3500000000000001	299.27421299999997
	1.3999999999999999	382.88283799999999
	1.45	525.15514299999995
	1.5	777.59279800000002
	1.55	1226.4570960000001
	1.6000000000000001	1979.929758
	1.6499999999999999	3105.52556
	1.7	4589.1826570000003
	1.75	6410.9674969999996
	1.8	8681.3394960000005
	1.8500000000000001	11524.478784000001
	1.8999999999999999	15121.416504000001
	1.95	19833.366747
	2	26795.523691999999
	2.0499999999999998	40064.363461000001
	2.1000000000000001	66950.843427999993
	2.1499999999999999	103339.791774
	2.2000000000000002	141054.369267
	2.25	181684.21904299999
	2.2999999999999998	223103.57263000001
<EndBlock>

<BeginBlock>
<BlockName> = "M-45 Steel"
<Mu_x> = 4689
<Mu_y> = 4689
<H_c> = 0
<H_cAngle> = 0
<J_re> = 0
<J_im> = 0
<Sigma> = 2.8999999999999999
<d_lam> = 0.63500000000000001
<Phi_h> = 0
<Phi_hx> = 0
<Phi_hy> = 0
<LamType> = 0
<LamFill> = 0.97999999999999998
<NStrands> = 0
<WireD> = 0
<BHPoints> = 47
	0	0
	0.050000000000000003	19.965330000000002
	0.10000000000000001	29.906288
	0.14999999999999999	36.398771000000004
	0.20000000000000001	41.371668999999997
	0.25	45.590262000000003
	0.29999999999999999	49.424858999999998
	0.34999999999999998	53.082279999999997
	0.40000000000000002	56.692664000000001
	0.45000000000000001	60.347374000000002
	0.5	64.117637000000002
	0.55000000000000004	68.064755000000005
	0.59999999999999998	72.246370999999996
	0.65000000000000002	76.720885999999993
	0.69999999999999996	81.551123000000004
	0.75	86.807958999999997
	0.80000000000000004	92.574503000000007
	0.84999999999999998	98.951520000000002
	0.90000000000000002	106.06504700000001
	0.94999999999999996	114.077777
	1	123.20691100000001
	1.05	133.75338500000001
	1.1000000000000001	146.15173799999999
	1.1499999999999999	161.05866800000001
	1.2	179.51663400000001
	1.25	203.267945
	1.3	235.37974800000001
	1.3500000000000001	281.52494799999999
	1.3999999999999999	352.64841200000001
	1.45	470.42617899999999
	1.5	677.45154100000002
	1.55	1051.0680359999999
	1.6000000000000001	1703.275165
	1.6499999999999999	2726.5179589999998
	1.7	4137.9810520000001
	1.75	5832.6197039999997
	1.8	7939.5529399999996
	1.8500000000000001	10565.294335000001
	1.8999999999999999	13843.912965
	1.95	17970.359698
	2	23423.776431999999
	2.0499999999999998	32234.325959999998
	2.1000000000000001	51366.778966999998
	2.1499999999999999	84577.843500999996
	2.2000000000000002	121162.49332199999
	2.25	160127.812767
	2.2999999999999998	202470.28224500001
<EndBlock>

<BeginBlock>
<BlockName> = "M-47 Steel"
<Mu_x> = 1
<Mu_y> = 1
<H_c> = 0
<H_cAngle> = 0
<J_re> = 0
<J_im> = 0
<Sigma> = 4.2999999999999998
<d_lam> = 0.63500000000000001
<Phi_h> = 0
<Phi_hx> = 0
<Phi_hy> = 0
<LamType> = 0
<LamFill> = 0.97999999999999998
<NStrands> = 0
<WireD> = 0
<BHPoints> = 0
<EndBlock>

<EndFolder>
<BeginFolder>
<FolderName> = "Cobalt Iron"
<BeginBlock>
<BlockName> = "Hiperco-50"
<Mu_x> = 3520
<Mu_y> = 3520
<H_c> = 0
<H_cAngle> = 0
<J_re> = 0
<J_im> = 0
<Sigma> = 2.5
<d_lam> = 0
<Phi_h> = 20
<Phi_hx> = 0
<Phi_hy> = 0
<LamType> = 0
<LamFill> = 1
<NStrands> = 0
<WireD> = 0
<BHPoints> = 22
	0	0
	0.29072999999999999	81.170000000000002
	0.42870999999999998	106.8
	0.58955999999999997	136.84
	0.79627000000000003	179.91
	1.0201	233.41
	1.1980999999999999	283.70999999999998
	1.3989	344.75
	1.5596000000000001	402.92000000000002
	1.7835000000000001	536.63999999999999
	1.8985000000000001	670.10000000000002
	1.9906999999999999	893.79999999999995
	2.0543999999999998	1290.4000000000001
	2.1183999999999998	2209.8000000000002
	2.1476999999999999	3233.6999999999998
	2.177	4549
	2.2065000000000001	7297.8000000000002
	2.2416999999999998	11554
	2.2711999999999999	18294
	2.2890000000000001	25071
	2.3126000000000002	36690
	2.3410000000000002	62037
<EndBlock>

<BeginBlock>
<BlockName> = "Vanadium Permedur"
<Mu_x> = 6856
<Mu_y> = 6856
<H_c> = 0
<H_cAngle> = 0
<J_re> = 0
<J_im> = 0
<Sigma> = 2.5
<d_lam> = 0
<Phi_h> = 0
<Phi_hx> = 0
<Phi_hy> = 0
<LamType> = 0
<LamFill> = 1
<NStrands> = 0
<WireD> = 0
<BHPoints> = 12
	0	0
	0.59999999999999998	71.400000000000006
	1	119
	1.6000000000000001	175
	1.8	268
	2	493
	2.1000000000000001	804
	2.2000000000000002	1910
	2.2599999999999998	4775
	2.2999999999999998	15120
	2.3399999999999999	42971
	2.3900000000000001	79577
<EndBlock>

<EndFolder>
<BeginFolder>
<FolderName> = "Nickel Alloys"
<BeginBlock>
<BlockName> = "Supermalloy"
<Mu_x> = 529095
<Mu_y> = 529095
<H_c> = 0
<H_cAngle> = 0
<J_re> = 0
<J_im> = 0
<Sigma> = 1.7
<d_lam> = 0
<Phi_h> = 0
<Phi_hx> = 0
<Phi_hy> = 0
<LamType> = 0
<LamFill> = 1
<NStrands> = 0
<WireD> = 0
<BHPoints> = 12
	0	0
	0.45000099999999998	0.79577500000000001
	0.57500200000000001	1.59155
	0.62500299999999998	2.3873250000000001
	0.65000400000000003	3.1831
	0.680006	4.7746490000000001
	0.70000799999999996	6.3662000000000001
	0.72567300000000001	10.138479999999999
	0.744506	15.68595
	0.76002999999999998	23.873249999999999
	0.78046000000000004	48
	0.78510000000000002	79.577500000000001
<EndBlock>

<BeginBlock>
<BlockName> = "Mu Metal"
<Mu_x> = 82910
<Mu_y> = 82910
<H_c> = 0
<H_cAngle> = 0
<J_re> = 0
<J_im> = 0
<Sigma> = 1.8
<d_lam> = 0
<Phi_h> = 0
<Phi_hx> = 0
<Phi_hy> = 0
<LamType> = 0
<LamFill> = 1
<NStrands> = 0
<WireD> = 0
<BHPoints> = 31
	0	0
	0.080001000000000003	0.79577500000000001
	0.099140000000000006	1.0342340000000001
	0.12679699999999999	1.344149
	0.16478400000000001	1.7469330000000001
	0.21423800000000001	2.270413
	0.27441399999999999	2.9507569999999999
	0.34069300000000002	3.8349700000000002
	0.39480599999999999	4.9841449999999998
	0.43570300000000001	6.4776769999999999
	0.46653800000000001	8.4187550000000009
	0.49254100000000001	10.941490999999999
	0.51263599999999998	14.220181
	0.53089299999999995	18.481352000000001
	0.54834099999999997	24.019411000000002
	0.56394500000000003	31.216987
	0.57866499999999998	40.571362999999998
	0.59203600000000001	52.728839999999998
	0.60396099999999997	68.529386000000002
	0.61424699999999999	89.064670000000007
	0.62285900000000005	115.75348700000001
	0.63014599999999998	150.439784
	0.63628200000000001	195.52006
	0.64158999999999999	254.10893899999999
	0.64653300000000002	330.25436300000001
	0.65073700000000001	429.217266
	0.65423600000000004	557.835058
	0.65707000000000004	724.99402199999997
	0.65927800000000003	942.24327400000004
	0.66090599999999999	1224.592701
	0.66200000000000003	1591.55
<EndBlock>

<EndFolder>
<EndFolder>
<BeginFolder>
<FolderName> = "Solid Non-Magnetic Conductors"
<BeginBlock>
<BlockName> = "Titanium"
<Mu_x> = 1
<Mu_y> = 1
<H_c> = 0
<H_cAngle> = 0
<J_re> = 0
<J_im> = 0
<Sigma> = 1.798
<d_lam> = 0
<Phi_h> = 0
<Phi_hx> = 0
<Phi_hy> = 0
<LamType> = 0
<LamFill> = 1
<NStrands> = 0
<WireD> = 0
<BHPoints> = 0
<EndBlock>

<BeginBlock>
<BlockName> = "316 Stainless Steel"
<Mu_x> = 1
<Mu_y> = 1
<H_c> = 0
<H_cAngle> = 0
<J_re> = 0
<J_im> = 0
<Sigma> = 1.3340000000000001
<d_lam> = 0
<Phi_h> = 0
<Phi_hx> = 0
<Phi_hy> = 0
<LamType> = 0
<LamFill> = 1
<NStrands> = 0
<WireD> = 0
<BHPoints> = 0
<EndBlock>

<BeginBlock>
<BlockName> = "304 Stainless Steel"
<Mu_x> = 1
<Mu_y> = 1
<H_c> = 0
<H_cAngle> = 0
<J_re> = 0
<J_im> = 0
<Sigma> = 1.45
<d_lam> = 0
<Phi_h> = 0
<Phi_hx> = 0
<Phi_hy> = 0
<LamType> = 0
<LamFill> = 1
<NStrands> = 0
<WireD> = 0
<BHPoints> = 0
<EndBlock>

<BeginBlock>
<BlockName> = "Copper"
<Mu_x> = 1
<Mu_y> = 1
<H_c> = 0
<H_cAngle> = 0
<J_re> = 0
<J_im> = 0
<Sigma> = 58
<d_lam> = 0
<Phi_h> = 0
<Phi_hx> = 0
<Phi_hy> = 0
<LamType> = 0
<LamFill> = 1
<NStrands> = 0
<WireD> = 0
<BHPoints> = 0
<EndBlock>

<BeginBlock>
<BlockName> = "Aluminum, 6061-T6"
<Mu_x> = 1
<Mu_y> = 1
<H_c> = 0
<H_cAngle> = 0
<J_re> = 0
<J_im> = 0
<Sigma> = 24.59
<d_lam> = 0
<Phi_h> = 0
<Phi_hx> = 0
<Phi_hy> = 0
<LamType> = 0
<LamFill> = 1
<NStrands> = 0
<WireD> = 0
<BHPoints> = 0
<EndBlock>

<BeginBlock>
<BlockName> = "Aluminum, 1100"
<Mu_x> = 1
<Mu_y> = 1
<H_c> = 0
<H_cAngle> = 0
<J_re> = 0
